Repository: GHzytp/MLSTEM2026

# MLSTEM2026
Summer School for ML in Electron Microscopy

File: Day 2/09AM_Basic_Diffraction.ipynb
<font size = "5"> **Day 2: [Electron Diffraction and 4D STEM](../MLSTEM2026.ipynb)** </font>

<hr style="height:1px;border-top:4px solid #FF8200" />


[Download](https://github.com/gduscher/MLSTEM2026/raw/refs/heads/main/Day2/09AM_Basic_Diffraction.ipynb)

[![OpenInColab](https://colab.research.google.com/assets/colab-badge.svg)](
   https://colab.research.google.com/github/gduscher/MLSTEM2026/blob/main/Day2/09AM_Basic_Diffraction.ipynb)



# Basics of Diffraction
Lecturer: Gerd Duscher

part of the workshop of 

<font size = "5"> **[Machine Learning in Scanning Transmission Electron Microscopy](../_MLSTEM2025.ipynb)**</font>


**Day2: Electron Diffraction, 4D-STEM, Differential Phase Contrast
Encoder**
<table style="margin-right:auto;margin-left:0px">
  <tr>
    <td>Gerd Duscher </td>
    <td>Sergei Kalinin</td>
  </tr>
  <tr>
    <td colspan="2"><center>Microscopy Facilities</td> 
  </tr>
  
  <tr>
    <td colspan="2"><center>Materials Science & Engineering</td>
    <td></td>
  </tr>
  <tr>
    <td colspan="2"><center>Institute of Advanced Materials & Manufacturing</td>
  </tr>
  <tr>
    <td colspan="2"><center> The University of Tennessee, Knoxville</center> </td>
  </tr>
</table>
        
**May 2026**

## Overview
We will go over all the different parts of an electron diffraction pattern and how to simulate them with kinematic theory.
Dig out your geometry and let's see what we can do with those Bragg Peaks.

- Geometry of scattering and Ewald sphere construction
- Definfition of **excitation error** and its importance
- Simulation and plotting of diffraction pattern
 

## Load packages
### Check for Newest Versions
The next code cell has to be run on Google Colab

On Google Colab: Restart the Session under the "Runtime" menu

```
import sys
import importlib.metadata
def test_package(package_name):
    """Test if package exists and returns version or -1"""
    try:
        version = importlib.metadata.version(package_name)
    except importlib.metadata.PackageNotFoundError:
        version = '-1'
    return version

if test_package('pyTEMlib') < '0.2026.6.0':
    print('installing pyTEMlib')
    !{sys.executable} -m pip install  --upgrade pyTEMlib -q

print('done')
```

done

### Load the plotting and figure packages
Import the python packages that we will use:

Beside the basic numerical (numpy) and plotting (pylab of matplotlib) libraries,
* three dimensional plotting
and some libraries from the book
* pyTEMlib for kinematic scattering library.

The pyTEMlib *diffraction_tools* are based on the  **atomic form factors** from Kirklands book

```
%matplotlib widget
import matplotlib 
import matplotlib.pyplot as plt
import numpy as np

import sys
if 'google.colab' in sys.modules:
    from google.colab import output
    output.enable_custom_widget_manager()    

# additional package 
import itertools 
import scipy

# Import libraries from the book
import pyTEMlib
    
# it is a good idea to show the version numbers at this point for archiving reasons.
__notebook_version__ = '2026.06.19'
print('pyTEM version: ', pyTEMlib.__version__)
print('notebook version: ', __notebook_version__)
```

pyTEM version:  0.2026.6.0
notebook version:  2026.06.19

## Bragg's Law

$$ \Large
2d \sin{\theta} = n \lambda
$$

with:
- d: interplanar spacing
- $\theta$: Bragg angle
- $\lambda$: wavelength

The origin of Bragg's law is most conveniently explained in real space, but we want to understand the Ewald sphere construction, one of the most omportant concepts in diffraction.

real space | reciprocal space | wave vectors | shifted wave vectors | Ewald sphere
- | - | - | - | -


<img src="images/Bragg-1.jpg" alt="Bragg's Law" width="200" >|<img src="images/Bragg-3.jpg" alt="Bragg's Law" width="200" >|<img src="images/Bragg-4.jpg" alt="Bragg's Law" width="200" >|<img src="images/Bragg-5.jpg" alt="Bragg's Law" width="200" >|<img src="images/Bragg-6.jpg" alt="Bragg's Law" width="200" >

## Reciprocal Space


### Define silicon crystal

```
#Initialize the dictionary with all the input
atoms = pyTEMlib.crystal_tools.structure_by_name('Silicon')

print(atoms)
print(atoms.get_scaled_positions())
```

Lattice(symbols='Si8', pbc=True, cell=[5.43088, 5.43088, 5.43088])
[[0.   0.   0.  ]
 [0.25 0.25 0.25]
 [0.5  0.5  0.  ]
 [0.75 0.75 0.25]
 [0.5  0.   0.5 ]
 [0.75 0.25 0.75]
 [0.   0.5  0.5 ]
 [0.25 0.75 0.75]]

### Wavelength and Magnitude of Incident Wavevector

```
acceleration_voltage_V = 200.0 *1000.0 #V

wave_length_A  = pyTEMlib.utilities.get_wavelength(acceleration_voltage_V, unit='A')

print('The wavelength for {0:.1f}kV is : {1:.5f}pm'.format(acceleration_voltage_V/1000.,wave_length_A*100.))

wave_vector_magnitude = 1/wave_length_A
K0_magnitude = wave_vector_magnitude

print('The magnitude of the incident wavevector is {0:.2f} 1/nm'.format(K0_magnitude*10) )
```

The wavelength for 200.0kV is : 2.50793pm
The magnitude of the incident wavevector is 398.73 1/nm

### Reciprocal Lattice and Incident Wavevector

We use ase to invert the unit_cell "matrix" to get the reciprocal cell

And we calculate the incident wave vector from 
- this reciprocal cell, 
- Miller indices of the zone axis and  
- wavelength

```
zone = [0, 0, 1] #Parallel to z-axis for simplicity

# Reciprocal Lattice 
#  We use ase to invert the unit_cell "matrix"
reciprocal_lattice = atoms.cell.reciprocal() # transposed of inverted unit_cell: np.linalg.inv(atoms.cell]).T

print('reciprocal lattice\n', reciprocal_lattice)

# Incident wavevector in vacuum 
# zone axis in global coordinate system
zone_vector = np.dot(zone, reciprocal_lattice)
K0_unit_vector = zone_vector / np.linalg.norm(zone_vector) # incident unit wave vector 
K0_vector = K0_unit_vector * K0_magnitude

print('Incident wavevector: ',K0_vector,' in units of [1/Ang]')
```

reciprocal lattice
 Cell([0.18413222166573373, 0.18413222166573373, 0.18413222166573373])
Incident wavevector:  [ 0.         0.        39.8734569]  in units of [1/Ang]

### 2D Plot of Unit Cell in Reciprocal Space

```
fig = plt.figure()
ax = fig.add_subplot(111)
ax.scatter(reciprocal_lattice[:,0], reciprocal_lattice[:,2], c='red', s=100)
plt.xlabel('h')
plt.ylabel('l')
ax.axis('equal');
```

Canvas(toolbar=Toolbar(toolitems=[('Home', 'Reset original view', 'home', 'home'), ('Back', 'Back to previous …

### 2D plot of Reciprocal Lattice

Now we get all possible Miller (negative and positive) indices up to a maximum value 

We do get those combination with the itertool package.

```
hkl_max = 9
indices = np.linspace(-hkl_max,hkl_max, 2*hkl_max+1)   # all evaluated single Miller Indices
hkl = np.array(list(itertools.product(indices, indices, indices))) # all evaluated Miller indices

# Plot 2D
fig = plt.figure()
ax = fig.add_subplot(111)
ax.scatter(hkl[:,0], hkl[:,2], c='red', s=100)
plt.xlabel('h')
plt.ylabel('l')
ax.axis('equal')
```

(np.float64(-9.9), np.float64(9.9), np.float64(-9.9), np.float64(9.9))

Canvas(toolbar=Toolbar(toolitems=[('Home', 'Reset original view', 'home', 'home'), ('Back', 'Back to previous …

### Origin and Laue Zones
We really do not need that many reflections in the z-direction, so we reduce those.

We chose a spot in a reciprocal lattice (3 dimensional, but we usually draw only a two dimensional projection), where we let `end` the incident wavevector $\vec{k}_I$.

```
hkl_max = 11
indices_u_v  = np.linspace(-hkl_max, hkl_max, 2*hkl_max+1)  # all evaluated single Miller Indices
indices_w =  np.linspace(-1, 2,4)  # all evaluated single Miller Indices 
hkl  = np.array(list(itertools.product(indices_u_v, indices_u_v, indices_w))) # all evaluated Miller indices

g = np.dot(hkl, reciprocal_lattice) # all evaluated reciprocal lattice points

# Plot 2D
fig = plt.figure()
ax = fig.add_subplot(111)
ax.scatter(g[:,0], g[:,2], c='red', s=100)
ax.axis('equal')
secax_y = ax.secondary_yaxis('right')
secax_y.set_ylabel('w (1/Å)')
ax.set_yticks(g[1:4,2])
ax.set_yticklabels(['ZOLZ', 'FOLZ', 'SOLZ'])
plt.xlabel('u (1/Å)')
plt.ylabel('Laue zones') 
ax.scatter(0, 0, c='black', s=100, marker='x');
```

Canvas(toolbar=Toolbar(toolitems=[('Home', 'Reset original view', 'home', 'home'), ('Back', 'Back to previous …

Here we defined the `Laue zones` (look at the right for the lables of the w-axis).
You are most familiar with the ``Zero Order Laue Zone (ZOLZ)``, the only Laue zone reachable with X-rays.

However the reciprocal lattice points do not lay only in one plane and so other orders exist as well.
These other planes are called ``Higher Order Laue Zones or HOLZ``.

the first few higher order Laue zones have extra names:
- FOLZ: first order Laue zone
- SOLZ: second order Laue zone

In electron diffraction these planes can diffract and so we need to consider them, moreover, they allow for very precise measurements.

### Ewald Sphere


The origin of the reciprocal lattice is defined as above as the end point of the wave-vector $\vec{k}_I$.
The length of $\vec{k}_I$ is given by the energy of the beam or the reciprocal of the wave_length (we are n reciprocal space). 

Because all diffracted wave vectors $\vec{k}_D$ have to have the same length in elastic scattering, they have to end at the sphere, whose center is the beginning of the incident wave vector. 

This sphere is called Ewald sphere and gives us all possible diffracted wave vectors.

For a short explanation of Braggs Law and Ewald sphere construction please see the *top of this notebook*

Below we show the difference the wavelength makes on size of the Ewald sphere for electron  and X-ray diffraction.
Please ``zoom in`` to the reciprocal lattice to see clearly the difference between X-ray and electron diffraction.

```
Ewald_Sphere  = plt.Circle((0, K0_magnitude), K0_magnitude, color='b', fill=False, label='TEM')
Ewald_Sphere_CuKa  = plt.Circle((0, 1./1.5418), 1./1.5418, color='g', fill=False,  label=r'Cu-K$\alpha$')

# Plot 2D
fig = plt.figure()
ax = fig.add_subplot(111)
ax.scatter(g[:,0], g[:,2], c='red',s=100)
ax.scatter(0, K0_magnitude, c='blue',s=100)

ax.add_artist(Ewald_Sphere)
ax.add_artist(Ewald_Sphere_CuKa)
ax.scatter(0, 0, c='black', s=100, marker='x');
ax.axis('equal')
plt.xlabel('u (1/Å)')
plt.ylabel('w (1/Å)');
line1 = plt.plot([-300], [0], color="white", marker='o', markerfacecolor="white", markeredgecolor="blue", label='TEM')
line2 = plt.plot([-300], [0], color="white", marker='o', markerfacecolor="white", markeredgecolor="green", label='X-Ray')
line3 = plt.plot([-300], [0], color="white", marker='o', markerfacecolor="white", markeredgecolor="white", linewidth = 3)
plt.legend()
plt.xlim(-15,15);
```

Ignoring fixed x limits to fulfill fixed data aspect with adjustable data limits.

Canvas(toolbar=Toolbar(toolitems=[('Home', 'Reset original view', 'home', 'home'), ('Back', 'Back to previous …

- Only if a wave vector hits a reciprocal lattice point is the Bragg condition fulfilled and we will get an intensity. Therefore, we look where the Ewald sphere cuts one of the reciprocal lattice points.
- Higher order Laue zone (HOLZ) excitations are due to diffraction from reciprocal lattice planes that are not the one the incident scattering vector end. These excitations are possible as soon as we have an Ewald sphere much larger than the inter{atom reciprocal lattice vector.  The most prominent HOLZ features in a diffraction pattern are the so called HOLZ rings. We will learn later how to use the HOLZ rings to extract information.

### Tilting

Mathematically it is equivalent to tilt the reciprocal lattice or the Ewald Sphere.

Tilting is the way to achieve exact Bragg conditions.

```
# ----Input ----
tilt_angle = 9.  # in degree
# --------------

tilt_angle_r = np.radians(tilt_angle)  # now in radians
rotation_matrix = np.array([[np.cos(tilt_angle_r), -np.sin(tilt_angle_r)],
                            [np.sin(tilt_angle_r), np.cos(tilt_angle_r)]])
K0_tilt = np.dot([0, K0_magnitude], rotation_matrix)
K_xray_tilt = np.dot([0, 1./1.5418], rotation_matrix)

g_tilt = g[:, [0, 2]].copy()
g_tilt  = np.dot(g_tilt, rotation_matrix)

Ewald_Sphere  = plt.Circle((0, K0_magnitude), K0_magnitude, color='b', fill=False, label='TEM')
Ewald_Sphere_CuKa  = plt.Circle((0, 1/1.5418), 1/1.5418, color='g', fill=False,  label='Cu-K$\alpha$')
Ewald_Sphere_tilt  = plt.Circle((-K0_tilt[0], K0_tilt[1]), K0_magnitude, color='b', fill=False, label='TEM')
Ewald_Sphere_CuKa_tilt  = plt.Circle((-K_xray_tilt[0], K_xray_tilt[1]),  1./1.5418, color='green', fill=False, label='TEM')

fig, (ax1, ax2) = plt.subplots(1, 2, sharex=True, sharey=True, figsize=(8, 4))
ax1.scatter(0, K0_magnitude, c='blue',s=100)
ax1.scatter(g_tilt [:,0], g_tilt [:,1], c='red',s=100)
ax1.add_artist(Ewald_Sphere)
ax1.add_artist(Ewald_Sphere_CuKa)
ax1.set_aspect('equal')
ax1.set_xlabel('u (1/$\AA$)')
ax1.set_ylabel('w (1/$\AA$)');
ax1.set_title('Tilt sample')

ax2.scatter(g[:,0], g[:,2], c='red',s=100)
ax2.scatter(-K0_tilt[0], K0_tilt[1], c='blue',s=100)
ax2.add_artist(Ewald_Sphere_tilt)
ax2.add_artist(Ewald_Sphere_CuKa_tilt)
ax2.set_xlabel('u (1/$\AA$)')
ax2.set_aspect('equal')

ax2.set_title('Tilt Ewald sphere')
ax1.set_xlim(-2, 2.1)
ax1.set_ylim(-1, 3);
```

<>:25: SyntaxWarning: invalid escape sequence '\A'
<>:26: SyntaxWarning: invalid escape sequence '\A'
<>:33: SyntaxWarning: invalid escape sequence '\A'
<>:25: SyntaxWarning: invalid escape sequence '\A'
<>:26: SyntaxWarning: invalid escape sequence '\A'
<>:33: SyntaxWarning: invalid escape sequence '\A'
C:\Users\gduscher\AppData\Local\Temp\ipykernel_7840\1563335794.py:25: SyntaxWarning: invalid escape sequence '\A'
  ax1.set_xlabel('u (1/$\AA$)')
C:\Users\gduscher\AppData\Local\Temp\ipykernel_7840\1563335794.py:26: SyntaxWarning: invalid escape sequence '\A'
  ax1.set_ylabel('w (1/$\AA$)');
C:\Users\gduscher\AppData\Local\Temp\ipykernel_7840\1563335794.py:33: SyntaxWarning: invalid escape sequence '\A'
  ax2.set_xlabel('u (1/$\AA$)')

Canvas(toolbar=Toolbar(toolitems=[('Home', 'Reset original view', 'home', 'home'), ('Back', 'Back to previous …

### Precise Bragg Condition

The precise Bragg condition is important in X-ray Diffraction and is the reason for the $\theta - 2\theta$ scans in X-ray diffraction experiments. 

The precise Bragg condition will become important in section of conventional TEM (two beam condition).

Obviously, angles are too small for acceleration voltages used in a TEM to show nicely in a graph.
Reduce the acceleration voltage to about 1000 to see a decent graphic with larger angles (why?).

```

# -----Input -------
Miller_index_h = 8
acceleration_voltage_V = 1.0*1000.0 #V
# ---------------------

hkl_g=[Miller_index_h, 0, 0]
wave_length_A  = pyTEMlib.utilities.get_wavelength(acceleration_voltage_V, unit='A')

print(f'The wavelength for {acceleration_voltage_V/1000:.1f}kV is : {wave_length_A*100.:.5f}pm')

K0_magnitude = 1/wave_length_A


reciprocal_unit_cell = atoms.cell.reciprocal() # transposed of inverted unit_cell
g_hkl = np.dot(reciprocal_unit_cell, hkl_g) # calculate g vector for reflection
g_norm = np.linalg.norm(g_hkl)          # calculate length or norm of g vector 
theta_B = np.arcsin(g_norm/2./K0_magnitude)    #calculate Bragg angle in degree
#theta_B =g_norm/2./K0
d_theta_B = np.arctan(g_hkl[2]/g_hkl[0])
tilt_angle_rad=(theta_B-d_theta_B)

theta_B =theta_B/np.pi*180

print(f'Reflection {hkl_g} with magnitude of reciprocal vector {np.linalg.norm(g_hkl):.2f} 1/A',
      f' has the Bragg angle {theta_B:.1f}\u00b0')


# Tilted coordinates
x = 0
y = K0_magnitude
start = 0
# Tilt reciprocal lattice
c, s = np.cos(tilt_angle_rad), np.sin(tilt_angle_rad)
rot_matrix = np.array([[c, 0 ,s],[0, 1, 0],[-s, 0, c]])
g_tilt = g.copy()
g_tilt  = np.dot(g_tilt , rot_matrix)
Ewald_Sphere  = plt.Circle((x,y), K0_magnitude, color='b', fill=False, label='TEM')
theta_Arc = matplotlib.patches.Arc((x,y), K0_magnitude, -K0_magnitude, angle=-90-start, theta1=theta_B, theta2=0, color='black', fill=False,linewidth = 2)
g_hkl_tilt = np.dot(g_hkl , rot_matrix)

# Plot 2D
fig, (ax1, ax2) = plt.subplots(1, 2,  sharex=True, sharey=True, figsize=(8, 4))
ax1.scatter(g_tilt[:,0], g_tilt[:,2], c='red',s=100)
ax1.scatter(x,y, c='blue',s=100)

ax1.add_artist(Ewald_Sphere)
#Plot K0
ax1.quiver([x],[y],[-x],[-y], units='xy', scale =1, width = .025)
ax1.text(x/2-.1,y/2,r'$\vec{K}_0$', horizontalalignment='right')# , size=20)
#Plot Kg
ax1.quiver([x],[y],[g_hkl_tilt[0]-x],[g_hkl_tilt[2]-y], units='xy', scale =1, width = .025)
ax1.text(g_hkl_tilt[0]-.4,y/2,r'$\vec{K}_g=\vec{K}_0+\vec{g}$',  horizontalalignment='left')#, size=12)
#Plot middle line    
ax1.plot([x,g_hkl_tilt[0]/2],[y,g_hkl_tilt[2]/2],'black', )
# Plot g
ax1.quiver([0],[0],[g_hkl_tilt[0]],[g_hkl_tilt[2]], units='xy', scale =1, width = .025)
ax1.text(g_hkl_tilt[0]/2+.07,g_hkl_tilt[2]/2-.13 ,r'$\vec{g}$')#, size=12)
# Plot Brag angle
ax1.add_patch(theta_Arc)
ax1.text(x/2+.05,y/2-.2,r'$\theta_{B}$', horizontalalignment='left')#, size=12)

ax1.set_aspect('equal')
ax1.set_ylim(-2,K0_magnitude)
ax1.set_xlim(-5,15)
ax1.set_title('Tilted sample')
#plt.title('Wavevectors for exact Bragg Condition for {0} in Silicon'.format(hkl_g)) 
ax1.set_xlabel('u (1/Å)')
ax1.set_ylabel('w (1/Å)')

## titled Ewald sphere in untilted coordinates

x = g_hkl[0]/2
y = np.sqrt(K0_magnitude**2-g_norm**2/4)
start = np.arctan(x/y)/np.pi*180. # start of Arc in degree

Ewald_Sphere  = plt.Circle((x,y), K0_magnitude, color='b', fill=False, label='TEM')
theta_Arc = matplotlib.patches.Arc((x,y), K0_magnitude, -K0_magnitude, angle=-90-start, theta1=theta_B, theta2=0, color='black', fill=False,linewidth = 2)

ax2.scatter(g[:,0], g[:,2], c='red',s=100)
ax2.scatter(x,y, c='blue',s=100)

ax2.add_artist(Ewald_Sphere)
#Plot K0
ax2.quiver([x],[y],[-x],[-y], units='xy', scale =1, width = .025)
ax2.text(x/2-.1,y/2,r'$\vec{K}_0$', horizontalalignment='right')# , size=20)
#Plot Kg
ax2.quiver([x],[y],[g_hkl[0]-x],[g_hkl[2]-y], units='xy', scale =1, width = .025)
ax2.text(g_hkl[0]-.3,y/2,r'$\vec{K}_g=\vec{K}_0+\vec{g}$',  horizontalalignment='left')#, size=12)
#Plot middle line    
ax2.plot([x,g_hkl[0]/2],[y,g_hkl[2]/2],'black', )
# Plot g
ax2.quiver([0],[0],[g_hkl[0]],[g_hkl[2]], units='xy', scale =1, width = .025)
ax2.text(g_hkl[0]/2+.07,g_hkl[2]/2-.13 ,r'$\vec{g}$')#, size=12)
# Plot Brag angle
ax2.add_patch(theta_Arc)
ax2.text(x/2+.05,y/2-.2,r'$\theta_{B}$', horizontalalignment='left')#, size=12)

ax2.set_aspect('equal')
ax2.set_title('Tilted Ewald sphere')
#plt.title('Wavevectors for exact Bragg Condition for {0} in Silicon'.format(hkl_g)) 
ax2.set_xlabel('u (1/Å)')

fig.suptitle('Exact Bragg condition')
plt.tight_layout()
ax1.set_xlim(-1, 2.1)
ax1.set_ylim(-1, 3)
```

The wavelength for 1.0kV is : 38.76403pm
Reflection [8, 0, 0] with magnitude of reciprocal vector 1.47 1/A  has the Bragg angle 16.6°

(-1.0, 3.0)

Canvas(toolbar=Toolbar(toolitems=[('Home', 'Reset original view', 'home', 'home'), ('Back', 'Back to previous …

## Excitation Error

### 2D Plot of Reciprocal Lattice with Excitation Error

Here we define the excitation error.
With the wave vector coming in parallel to a zone axis, the Ewald sphere should not cut any point in reciprocal space. 


However the dimensions of a TEM specimen are rather small, for a minimum the thickness paralllel to the beam has to be in the nanometer range (<200nm). This leads to the effect that the reciprocal lattice spots now are 3 dimensional objects reflecting the specimen geometry in reciprocal space. The spots are theFourier transfrom of the specimen geometry. A normal specimen is a thin disk perpendicular to the beam and in reciprocal space it is a thin rod parallel to the wave vector.

Therefore we can excite Bragg reflections even though we not exactly cut the reflection spot with the Ewald sphere. Theis deviation is called excitation error and is expressed as a vector.

```
acceleration_voltage_V = 100.0 *1000.0 #V

wave_length_A  = pyTEMlib.utilities.get_wavelength(acceleration_voltage_V, unit='A')

print('The wavelength for {0:.1f}kV is : {1:.5f}pm'.format(acceleration_voltage_V/1000.,wave_length_A*100.))

K0_magnitude = 1/wave_length_A

Ewald_Sphere = plt.Circle((0, K0_magnitude), K0_magnitude, color='b', fill=False)

# Plot 2D
fig = plt.figure()
ax = fig.add_subplot(111)
ax.scatter(g[:,0], g[:,2], c='red',s=100)
ax.scatter(0, K0_magnitude, c='green',s=100)

ax.add_artist(Ewald_Sphere)

ax.quiver([0,0,0,g[2001,0]],[K0_magnitude,K0_magnitude,0,0],[0,g[2001,0],g[2001,0],0],[-K0_magnitude, -K0_magnitude+0.063,0,0.063], units='xy', scale =1, width = .005)

plt.text(1.86, .01,r'$\vec{S_g}$', size=20)
plt.text(1.56, -.06,r'$\vec{g}_{ZOLZ}$', size=20)
plt.text(1.77, .21,r'$\vec{K_g}$', size=20)
plt.text(.1,10,r'$\vec{K_0}$', size=20)
plt.title('Parallel Illumination')

ax.axis('equal')
plt.xlabel('u [1/Å]')
plt.ylabel('w [1/Å]')
ax.set_xlim(1.6,2.0)
ax.set_ylim(-.2,.3);
```

Ignoring fixed x limits to fulfill fixed data aspect with adjustable data limits.

The wavelength for 100.0kV is : 3.70144pm

Canvas(toolbar=Toolbar(toolitems=[('Home', 'Reset original view', 'home', 'home'), ('Back', 'Back to previous …

An excitation error vector pointing up (against the incoming vector $\vec{K_0}$) is defined as negative, one pointing down is positive.

### 2D Plot of Reciprocal Lattice with Excitation Error
The same plot as above but a little zoomed out will show also the incident wave vector.

```
Ewald_Sphere = plt.Circle((0, K0_magnitude), K0_magnitude, color='b', fill=False)

# Plot 2D
fig = plt.figure()
ax = fig.add_subplot(111)
ax.scatter(g[:,0], g[:,2], c='red',s=100)
ax.scatter(0, K0_magnitude, c='green',s=100)

ax.add_artist(Ewald_Sphere)

ax.quiver([0,0,0,g[2001,0]],[K0_magnitude,K0_magnitude,0,0],[0,g[2001,0],g[2001,0],0],[-K0_magnitude, -K0_magnitude+0.063,0,0.063], units='xy', scale =1, width = .01)

plt.text(1.86, .01,r'$\vec{S_g}$', size=20)
plt.text(1.5, -.13,r'$\vec{g}_{ZOLZ}$', size=20)
plt.text(1.8, 1,r'$\vec{K_g}$', size=20)
plt.text(.01,1,r'$\vec{K_0}$', size=20)
plt.title('Parallel Illumination')

ax.axis('equal')
plt.xlabel('x [1/nm]')
plt.ylabel('z [1/nm]')
plt.xlim(0,2)
plt.ylim(-.3,1.7);
```

Ignoring fixed x limits to fulfill fixed data aspect with adjustable data limits.

Canvas(toolbar=Toolbar(toolitems=[('Home', 'Reset original view', 'home', 'home'), ('Back', 'Back to previous …

## Origin of Excitation Error
Part of the reason why we have an excitation error lays in the sample dimensions required for TEM investigations.

This influence of the sample geometry is further explored in these notebooks:
- [Relrod](CH2_06b-Relrod.ipynb)
- [Fourier Transform Laboratroy](CH2_06b-3D_FFT.ipynb)

## Center of Ewald Shere
So far we have considered the incident wave vector to be parallel to the Z-axis. 
However, we need to know the center of the Ewald sphere for any zone axis.

```
# INPUT
zone_hkl = np.array([1,1,0])

U0 = 0
for atom in atoms:
    U0 += pyTEMlib.diffraction_tools.get_form_factor(atom.symbol,0.0)*0.023933754

volume =  atoms.cell.volume  # Needs to be in Angstrom for form factors
AngstromConversion = 1.0e10  # So [1A (in m)] * AngstromConversion = 1
NanometerConversion = 1.0e9 

ScattFacToVolts=(scipy.constants.h**2)*(AngstromConversion**2)/(2*np.pi*scipy.constants.m_e*scipy.constants.e)*volume
U0=U0[0]*ScattFacToVolts
print(f'The inner potential is {U0/1000:.1f}kV')

incident_wave_vector_vacuum = 1/wave_length_A
K0_magnitude = incident_wave_vector = np.sqrt(1/wave_length_A**2 + U0 )#1/Ang

center_ewald = np.dot(zone_hkl,reciprocal_lattice)
center_ewald = center_ewald /np.linalg.norm(center_ewald)* incident_wave_vector
 
normal = zone_hkl/ np.linalg.norm(zone_hkl)
print('Center of Ewald sphere ',center_ewald)
```

The inner potential is 8.5kV
Center of Ewald sphere  [68.07196539 68.07196539  0.        ]

## Possible Reflections
must be within the excitation error to the Ewald sphere.

Find all Miller indices whose reciprocal point lays near the Ewald sphere with radius $K_0$  within a maximum excitation error $S_g$

with $S_g \approx (K_0^2 -|\vec{K_0}+\vec{g}|^2)/ 2K_0$

First we produce all Miller indices up to a maximum value of "hkl_max" and then we check whether they fullfil above condition.

Please change "hkl_max" and the maximum excitation error "Sg_max" and see what happens.

```
# INPUT 
hkl_max = 25  # maximum allowed Miller index
Sg_max = .01  # 1/nm  maximum allowed excitation error

h  = np.linspace(-hkl_max,hkl_max,2*hkl_max+1)   # all evaluated single Miller Indices
hkl  = np.array(list(itertools.product(h,h,h) )) # all evaluated Miller indices
g = np.dot(hkl,reciprocal_lattice)               # all evaluated reciprocal lattice points

# Calculate exitation errors for all reciprocal lattice points
S = []
for i  in range(len(g)):
    ## Zuo and Spence, 'Adv TEM', 2017 -- Eq 3:14
    S.append(float((K0_magnitude**2-np.linalg.norm(g[i] - center_ewald)**2)/(2*K0_magnitude)))
S = np.array(S)

# Determine reciprocal lattice points with excitation error less than the maximum allowed one: Sg_max
reflections = abs(S)< Sg_max

Sg = S[reflections]
g_hkl =g[reflections]
print(g_hkl.shape)
hkl = hkl[reflections]
 
print ('Of the {0} tested reciprocal lattice points, {1} have an excitation error less than {2:.2f} 1/nm'.format( len(g) , len(g_hkl), Sg_max))
```

(361, 3)
Of the 132651 tested reciprocal lattice points, 361 have an excitation error less than 0.01 1/nm

### All Possible and Allowed Reflections

see
- [Structure Factors](CH2_04-Structure_Factors.ipynb)
- [Kinematic Scattering Geometry](CH2_06-Kinematic_Scattering_Geometry.ipynb)
for details

Because the nuclei of the atoms in a material are positive, there is a small acceleration of the electron within the material.

We add this to the contribution to the magnitude of the incident wave-vector. 
The acceleration potential is called *inner potential* and is calculated from the scattering factors $f_e$ according to (Kirkland Eq 6.10:

$$U_{\vec{G}} =  \frac{h^2}{2 \pi m_e e} \frac{1}{V_{unit-cell}} \sum_j f_{e_j} (|\vec{G}|) \exp(-2\pi i \vec{G} \cdot \vec{r_j})$$ 
which reduces for $|\vec{G}| = 0$ to:

$$U_{0} =  \frac{h^2}{2 \pi m_e e} \frac{1}{V_{unit-cell}} \sum_j f_{e_j} (0)$$
 which forms an uniform potential inside the material

```
# --------------- INPUT ------------------------
zone_hkl = np.array([1, 1, 0])
hkl_max = 35  #  maximum allowed Miller index
Sg_max = 0.03   # 1/Ang  maximum allowed excitation error

acceleration_voltage_V = 200.0 * 1000.0 #V
# -------------------------------------------

#Initialize the dictionary with all the input
atoms = pyTEMlib.crystal_tools.structure_by_name('Silicon')
print(atoms)

#Reciprocal Lattice 
# We use the linear algebra package of numpy to invert the unit_cell "matrix"
reciprocal_unit_cell = atoms.cell.reciprocal()  # np.linalg.inv(atoms.cell).T # transposed of inverted unit_cell

wave_length_A = pyTEMlib.diffraction_tools.get_wavelength(acceleration_voltage_V, unit='A')

U_0 = 0  # in (Ang)
# atom form factor of zero reflection angle is the inner potential in 1/A
for atom in atoms:
    U_0 += pyTEMlib.diffraction_tools.get_form_factor(atom.symbol, 0.0)[0]
scattering_factor_to_volts = (scipy.constants.h*1e10)**2 / (2 * np.pi * scipy.constants.m_e * scipy.constants.e) / atoms.cell.volume

# Conversion of inner potential to Volts
U_0 =  U_0 * scattering_factor_to_volts

print('The inner potential is {0:.2f}V'.format(U_0))

incident_wave_vector_vacuum = 1/wave_length_A
K0_magnitude = incident_wave_vector = np.sqrt(1/wave_length_A**2 + U_0 )#1/Ang

cent = np.dot(zone_hkl,reciprocal_unit_cell)
cent = cent /np.linalg.norm(cent)* incident_wave_vector

# zone axis in global coordinate system
zone_vector = np.dot(zone_hkl,reciprocal_unit_cell)

h  = np.linspace(-hkl_max,hkl_max, 2*hkl_max+1)    # all evaluated single Miller Indices
hkl  = np.array(list(itertools.product(h, h, h) )) # all evaluated Miller indices
g = np.dot(hkl, reciprocal_unit_cell)              # all evaluated reciprocal lattice points

# Calculate excitation errors for all reciprocal lattice points
## Zuo and Spence, 'Adv TEM', 2017 -- Eq 3:14
S = (K0_magnitude**2-np.linalg.norm(g - cent, axis =1)**2)/(2*K0_magnitude)

# Determine reciprocal lattice points with excitation error less than the maximum allowed one: Sg_max
reflections = abs(S)< Sg_max

Sg = S[reflections]
g_hkl = g[reflections]
hkl = hkl[reflections] 
print ('Of the {0} tested reciprocal lattice points, {1} have an excitation error less than {2:.2f} 1/nm'.format( len(g) , len(g_hkl), Sg_max))

# Calculate Structure Factors

structure_factors = []


# ###
# Structure Factors
# ###
base = atoms.positions
for j  in range(len(g_hkl)):
    F = 0
    for atom in atoms:
        f = pyTEMlib.diffraction_tools.get_form_factor(atom.symbol, np.linalg.norm(g_hkl[j]))
        F += f * np.exp(-2*np.pi*1j*(g_hkl[j]*atom.position).sum())        
    structure_factors.append(F)
F = structure_factors = np.array(structure_factors)

allowed = np.absolute(structure_factors) > 0.000001

print(f'Of the {hkl.shape[0]} possible reflection {allowed.sum()} are allowed.')

# information of allowed reflections
allowed = allowed.squeeze()
Sg_allowed = Sg[allowed]
hkl_allowed = hkl[allowed][:]
g_allowed = g_hkl[allowed, :]
F_allowed = F[allowed]
intensities = np.absolute(F_allowed)**2 

# forbidden reflections:
forbidden = np.logical_not(allowed)
g_forbidden = g_hkl[forbidden, :]

# Determine Laue Zone for reflections
zone_axis = np.dot(zone_hkl, atoms.cell.array)
Laue_Zone = np.floor(abs(np.dot(hkl_allowed,zone_hkl)))# works only for cubic crystal systems
#Laue_Zone = np.floor(abs(np.dot(g_allowed,zone_axis)) ) # works for all crystal systems
ZOLZ = Laue_Zone ==0
HOLZ = Laue_Zone > 1

print ('Of those, there are {0} in ZOLZ and {1} in HOLZ'.format(ZOLZ.sum(),HOLZ.sum()))

intensities = np.absolute(F_allowed)**2
```

Lattice(symbols='Si8', pbc=True, cell=[5.43088, 5.43088, 5.43088])
The inner potential is 13.90V
Of the 357911 tested reciprocal lattice points, 2109 have an excitation error less than 0.03 1/nm
Of the 2109 possible reflection 405 are allowed.
Of those, there are 57 in ZOLZ and 348 in HOLZ

## Plotting of Ewald Sphere

```
fig = plt.figure()
ax = fig.add_subplot(111, projection='3d')

ax.scatter(cent[0], cent[1], cent[2], c='green')
ax.plot((cent[0], 0), (cent[1], 0), (cent[2], 0)) 

# draw sphere
u, v = np.mgrid[0:2*np.pi:80j, 0:np.pi:40j]
x = np.cos(u)*np.sin(v)*K0_magnitude+cent[0]
y = np.sin(u)*np.sin(v)*K0_magnitude+cent[1]
z = np.cos(v)*K0_magnitude+cent[2]

ax.scatter(g_allowed[ZOLZ,0], g_allowed[ZOLZ,1], g_allowed[ZOLZ,2], c='red')
ax.scatter(g_allowed[HOLZ,0], g_allowed[HOLZ,1], g_allowed[HOLZ,2], c='blue')
ax.plot_surface( x, y, z,  rstride=1, cstride=1, color='c', alpha=0.3, linewidth=0)

ax.set_xlim([-10, 10])
ax.set_ylim([-10, 10])
ax.set_zlim([-10, 10])
#ax.set_xlabel('scattering angle in (1/$\AA$)')
#ax.set_ylabel('scattering angle in (1/$\AA$)')
#ax.set_aspect("equal"); 
plt.tight_layout(); plt.show()
```

Canvas(toolbar=Toolbar(toolitems=[('Home', 'Reset original view', 'home', 'home'), ('Back', 'Back to previous …

```
fig = plt.figure()
ax = fig.add_subplot(111, projection='3d')

ax.scatter(g_allowed[ZOLZ,0], g_allowed[ZOLZ,1], g_allowed[ZOLZ,2], c='red')
ax.scatter(g_allowed[HOLZ,0], g_allowed[HOLZ,1], g_allowed[HOLZ,2], c='blue')

ax.scatter(cent[0], cent[1], cent[2], c='green')
ax.plot((cent[0], 0), (cent[1], 0), (cent[2],0)) 
33
ax.set_xlim([-5, 5])
ax.set_ylim([-5, 5])
ax.set_zlim([-5, 5])
ax.set_xlabel('scattering angle in (1/Å)')
ax.set_ylabel('scattering angle in (1/Å)')
ax.set_zlabel('scattering angle in (1/Å)')

#ax.set_aspect("equal"); 
plt.tight_layout();
```

Canvas(toolbar=Toolbar(toolitems=[('Home', 'Reset original view', 'home', 'home'), ('Back', 'Back to previous …

## Projection
We need to project the active reciprocal points onto the plane perpendicular to the zone axis.

For that we tilt the zone axis onto the z-axis

We use the spherical coordinates to determine the rotation matrix

```
def get_rotation_matrix(zone):
    
    #spherical coordinates of zone
    r = np.linalg.norm(zone)
    theta = np.arccos(zone[2]/r)
    if zone[0] < 0:
        theta = -theta
    if zone[0] == 0:
        phi= np.pi/2
    else: 
        phi = (np.arctan(zone[1]/zone[0]))

    print('Rotation theta ',np.degrees(theta),' phi ',np.degrees(phi))

    #first we rotate phi about z-axis
    c, s = np.cos(phi), np.sin(phi)
    rotz = np.array([[c, -s , 0],[s,c,0],[0,0,1]])

    # second we rotate theta about y-axis
    c, s = np.cos(theta), np.sin(theta)
    roty = np.array([[c, 0 ,s],[0,1,0],[-s,0,c]])
    
    # the rotation now makes z-axis coincide with plane normal
    return np.dot(rotz,roty), np.degrees(theta), np.degrees(phi)
# zone axis in global coordinate system

zone_vector = np.dot(zone_hkl,reciprocal_unit_cell)
rotation_matrix, theta, phi = get_rotation_matrix(zone_vector)

print(rotation_matrix)

print('\n Zone axis can now be rotated parallel to z axis')
print(np.dot(zone_vector,rotation_matrix))
```

Rotation theta  90.0  phi  45.0
[[ 4.32978028e-17 -7.07106781e-01  7.07106781e-01]
 [ 4.32978028e-17  7.07106781e-01  7.07106781e-01]
 [-1.00000000e+00  0.00000000e+00  6.12323400e-17]]

 Zone axis can now be rotated parallel to z axis
[1.59450412e-17 0.00000000e+00 2.60402285e-01]

### Rotation
We use the rotation matrix to rotate all lattice vectors

```
K0_vector_rotated = np.dot(cent, rotation_matrix)
cent_rotated = K0_vector_rotated
print(cent_rotated)

g_hkl_rotated = np.dot(g_allowed, rotation_matrix)
```

[2.45219702e-15 0.00000000e+00 4.00474164e+01]

Now we can plot these diffraction spots in 2D by just setting the z-coordinate to zero. That is our projection procedure.

```
fig = plt.figure()
ax = fig.add_subplot(111, projection='3d')

ax.scatter(g_hkl_rotated[ZOLZ,0], g_hkl_rotated[ZOLZ,1], g_hkl_rotated[ZOLZ,2]+10, c='red')
ax.scatter(g_hkl_rotated[HOLZ,0], g_hkl_rotated[HOLZ,1], g_hkl_rotated[HOLZ,2]+10, c='blue')

ax.scatter(g_hkl_rotated[ZOLZ,0], g_hkl_rotated[ZOLZ,1], 0, c='red')
ax.scatter(g_hkl_rotated[HOLZ,0], g_hkl_rotated[HOLZ,1], 0, c='blue')

ax.set_xlim([-10,10])
ax.set_ylim([-10,10])
ax.set_zlim([0,12])
ax.set_xlabel('scattering angle in (1/Å)')
ax.set_ylabel('scattering angle in (1/Å)')
ax.set_zlabel('scattering angle in (1/Å)')

#ax.set_aspect("equal"); 
plt.tight_layout(); plt.show()
```

Canvas(toolbar=Toolbar(toolitems=[('Home', 'Reset original view', 'home', 'home'), ('Back', 'Back to previous …

### Z-Component of Unit Cell

The Z-component of a projection can be derived from the radius of a HOLZ ring with pure trigonometry (choose the right triangles).

If $H$ is the distance between the reciprocal-lattice planes parallel to the beam and $G_n$ is the projected radius of a HOLZ ring, then 
$$
G_1 = \left( \frac{2H}{\lambda}\right)^{1/2} = \sqrt{\frac{2H}{\lambda}}\\
G_2 = 2\left( \frac{H}{\lambda}\right)^{1/2} = 2 \sqrt{\frac{H}{\lambda}}
$$
for FOLZ and SOLZ. 

With $\lambda$  wavelength of incident electrons

Similar expressions can be developed for higher order HOLZ rings.

In real space you get for example for FOLZ:
\begin{equation}
\frac{1}{H}=\frac{2}{\lambda G_1^2} = \frac{2}{\lambda} \left(\frac{\lambda L}{r}\right)^{2}
\end{equation}

If you did use a zone axis which is not ${100}$, then you have to compare your result to calculated values.

Assuming you are looking down $[UVW]$ then we know:
\begin{equation}
\frac{1}{H}= |[UVW]|
\end{equation}

Now we have to calculate this $|[UVW]|$ for different structures:\\
#### for fcc:
\begin{equation}
\frac{1}{H}= \frac{a_0}{p(U^2+V^2+W^2)}
\end{equation}
with $a_0$ is the lattice parameter and $p=1$ for $U+V+W$ is odd; $p=2$ for $U+V+W$ is even.


#### for bcc:
the same relationship as for fcc is true for bcc but $p$ is different:  $p=2$ for $U$, $V$, and $W$ all odd; $p=1$ otherwise.


Look up other crystal systems.

If a ring is forbidden: you have to multiply your measurement $1/H_m$ with an integer $n$ to obtain the distance of the crystal.

## Convergent Electron Diffraction Pattern
Because of the tilt cone of incident electron beams the spots with parallel illumination become disks.

<img src="images/cbed.png" alt="convergent beam electron diffraction" width="400" >

The location of the discs are given by kinematic diffraction theory, but like the selected area diffraction (SAD) pattern of parallel illumination the intensity is given by dynamic diffraction.

Each point in a disk has a different excitation error, so a convergent beam pattern can image the excitation errors direclty, if the diffraciton disks do not overlap. Where the disks overlap, interference pattern dominate. 

Using excitation errors results in the most precise (and most complicated) diffraction technique possible.

## Conclusion

The scattering geometry provides all the tools to determine which reciprocal lattice points are possible and which of them are allowed and which are forbidden. Now we need to explore dynamic diffraction.

```

```

File: Day 3/09AM_Introduction_Spectroscopy.ipynb
<font size = "5"> **Day 3: [Spectroscopic Data & ML‑Enabled Analysis](../MLSTEM2026.ipynb)** </font>

<hr style="height:1px;border-top:4px solid #FF8200" />

[Download](https://raw.githubusercontent.com/gduscher/MLSTEM2025//main/Day3/09AM_Introduction_Spectroscopy.ipynb)

[![OpenInColab](https://colab.research.google.com/assets/colab-badge.svg)](
    https://colab.research.google.com/github/gduscher/MLSTEM2026/blob/main/Day3/09AM_Introduction_Spectroscopy.ipynb)


# Introduction to Spectroscopy in Electron Microscopy
Lecturer: Gerd Duscher

part of the workshop of 

<font size = "5"> **[Machine Learning for Electron Microscopy](../MLSTEM2026.ipynb)**</font>


**Day3: Spectroscopy, Principal Component Analysis, and Non-
Negative Matrix Factorization**
<table style="margin-right:auto;margin-left:0px">
  <tr>
    <td>Gerd Duscher </td>
    <td>Sergei Kalinin</td>
  </tr>
  <tr>
    <td colspan="2"><center>Microscopy Facilities</td> 
  </tr>
  
  <tr>
    <td colspan="2"><center>Materials Science & Engineering</td>
    <td></td>
  </tr>
  <tr>
    <td colspan="2"><center>Institute of Advanced Materials & Manufacturing</td>
  </tr>
  <tr>
    <td colspan="2"><center> The University of Tennessee, Knoxville</center> </td>
  </tr>
</table>
        
**June 2026**

## Overview
We explore all the different contributions to EELS and  EDS spectra 

This is a prerequisite for identifying and analyzing EDS and EELS spectra.


## Load packages
### Check for Newest Versions

## Load relevant python packages
### Check Installed Packages

```
import sys
import importlib.metadata
def test_package(package_name):
    """Test if package exists and returns version or -1"""
    try:
        version = importlib.metadata.version(package_name)
    except importlib.metadata.PackageNotFoundError:
        version = '-1'
    return version

if test_package('pyTEMlib') < '0.2025.4.2':
    print('installing pyTEMlib')
    !{sys.executable} -m pip install  --upgrade pyTEMlib -q

print('done')
```

done

### Load the plotting and figure packages
Import the python packages that we will use:

Beside the basic numerical (numpy) and plotting (pylab of matplotlib) libraries,
* three dimensional plotting
and some libraries from the book
* kinematic scattering library.

```
%matplotlib widget
import matplotlib.pyplot as plt
import numpy as np
import sys
import os
if 'google.colab' in sys.modules:
    from google.colab import output
    from google.colab import drive
    output.enable_custom_widget_manager()

from pyTEMlib.xrpa_x_sections import x_sections
__notebook__ = '1-Introduction_X_Rays'
__notebook_version__ = '2023_01_22'
```

## Inelastic Scattering:

When a high energy electron collides with matter there are several process going on:

![inelastic_scattering](images/inelastic.jpg)

### Inelastic Scattering

After some time (femto seconds to minutes) this atoms falls back to the ground state and after a little while longer (femto seconds), the atom emits this energy either in form of photons (in the light and  X-ray spectrum)  or Auger electron. 

### Inelastic Excitation
Energy is transfered to an atom in ground state and after a while (femto seconds) this atoms will change its electron levels and shell occupations and becomes an excited atom.


<img title="inelastic excitation" width="50%" alt="inelastic excitation" src="images/inelastic2.jpg">


After some time (femto seconds to minutes) this atoms falls back to the ground state and after a little while longer (femto seconds), the atom emits this energy either in form of photons (in the light and  X-ray spectrum)  or Auger electron.

## Introduction to EELS

### Parts of an EELS Spectrum:


![EELS spectrum](images/EELS.jpg "Title")

**No energy transfer**

The zero--loss peak is caused by electrons of the acceleration energy which apparently did not loose any energy (or only a tiny amount in a quasi--elastic scattering). 

**Little energy transfer: 1-70 eV**

The valence--loss region shows intraband, interband, and plasmon  transitions.

**High energy transfer: above 70 eV**

The core--loss region contains excitation from the atom core levels into the conduction band appear as saw tooth like edges.


### EELS Spectrometer

We use a magnetic field to bend the electron beam (here 90$^{\rm o}$) which acts like a prism for light and separates the electrons by spead (kinetic energy). The faster electrons will get bent less. 

<img title="EELS spectrometer" width="50%" alt="EELS spectrometer and prism" src="images/EELS_Spectrometer.jpg">

With such a prism for electrons we can determine the energy lost in the sample.

### Low Loss Region:
The probability of a low-loss excitation in a solid angle is:
$$\frac{\partial^2 P}{(\partial E \partial \Omega) }= t*  \frac{e}{\pi^2 a_0 m_0 v^2} {\rm Im} \left[ \frac{-1}{\varepsilon(q,E)} \right]
         \left( \frac{1}{\theta^2+\theta_E^2}\right)$$
         
Please see **Kroeger Formalism** for inclusion of retardation effects, and surface plasmons.


The beauty of ``Low--Loss spectroscopy`` is its derivation of the dielectric function to high energies without prior knowledge of the composition. The signal is strong and the acquisition time is mostly restricted by the dynamic range of the spectrum.


**Think of low-loss spectroscopy as Electrodynamics**

The advantages of EELS is the derivation of these values spatially resolved.
And from a linescan across an Si/SiO$_2$ interface the dielectric function per pixel can be obtained. From that we can calculate the dielectric polarizability $\alpha_e (E)$, which may be  a measure of the dielectric strength.


We obtain more or less easily:
- relative thickness
- absolute thickness 
- inelastic mean free path
- plasmon frequency
- plasmon width
- band gap
- dielectric function
- reflectivity 
- absorption
- effective number of electrons per atoms

### Core --Loss Spectroscopy

As we can see in figure below the energies of the core shells are well defined and can be viewed as delta functions, unlike in the low loss region where the broad valence bands are the initial state. In both cases, however, we excite electrons into the conduction band.

<img title="core-loss" width="50%" alt="core-loss" src="images/core-loss.jpg">
*Excitation from a core-shell state up into the conduction band above the Fermi level.*

If we look at the transition between two states $< \Phi_f | H | \Phi_i >$ the transition should be quite sharp. In the case of the low-loss spectrum, we have many initial (the valence) states and many final (the conduction) states. The spectrum will be a convolution of these states. 

The features of the core--loss edges are, therefore, much sharper than any details in the low--loss region. Because only the final states contribute to the features. These sharp features enable a wide variety of analysis to determine the chemical compositions and chemical bonding, probing the local conduction band of the sample.



#### Chemical Composition

In this chapter we use the area under the ionization edge to determine the chemical composition of a (small) sample volume. 
The equation used to determine the number of atoms per unit volume $N$ (also called areal density) is:
\begin{equation}
I_{edge}(\beta, \Delta E) = N I_{0}(\beta) \sigma_{edge}(\beta, \Delta E)
\end{equation}

$I_0$ is the number of electrons hitting the sample, and so directly comparable to the beam current.

The equation can be approximated assuming that the spectrum has not been corrected for single scattering:
\begin{equation} 
I_{edge}(\beta, \Delta E) = N I_{low-loss}(\beta,\Delta E) \sigma_{edge}(\beta, \Delta E)
\end{equation}
where $\beta$ is the collection angle and $\sigma_{edge}$ is the **partial** cross--section (for energy window $\Delta E$) for the core--loss excitation.


> 
> It is this cross-section $ \sigma_{edge}$ that we will fit to the spectrm.
>
We will use this cross-section and the background to determine the chemical composition of a spectrum.

### Components of a core loss spectrum

-background

-absorption edges

These are the components which we fit to the spectrum.

### Fitting a Spectrum

We are revisiting the above the fundamental equation of the chemical composition:

We already calibrated the cross section in per $nm^2$ and so if we start again from the fundamental equation:

\begin{equation}
I_{edge}(\beta, \Delta E) = N I_{0}(\beta) \sigma_{edge}(\beta, \Delta E)
\end{equation}

and as above we calibrate the intensity of the spectrum by $I_{spectrum}/I_0$ then we get::

\begin{equation}
\frac{I_{edge}(\beta, \Delta E)}{I_0} = I^{norm}_{edge}  = N \sigma_{edge}(\beta, \Delta E)
\end{equation}

and if we fit the calibrated intensity with the cross section then we can replace$I^{norm}_{edge}$ by a fitting value $q_{edge}$ multiplied by cross section $\sigma$:


$$
N =  \frac{I_{edge}(\beta, \Delta E)/I_0}{\sigma_{edge}(\beta, \Delta E)}  = \frac{I^{norm}_{edge}}{\sigma_{edge}(\beta, \Delta E)} = \frac{q_{edge} * \sigma_{edge}(\beta, \Delta E)}{\sigma_{edge}(\beta, \Delta E)} = q_{edge}
$$ 

and N is in atoms per nm$^2$.

So a fit to a callibrated spectrum as above, will get us a ``fitting parameter`` which is an ``areal density`` (which is a legitimate thermodynamic quantity).

And for the relative composition we get:
$$
\frac{N_a}{N_b}= \frac{q_a}{q_b}
$$

Later we will do this kind of a fit by:
- calibrate the intensity in the spectrum (in ppm)
- using  cross section in units of nm$^2$


>
> Please note that for the relative composition , the $I_0$ will fall out and so a fit to a spectrum without calibrated intensity will still give the relative intensity accurately.
>

### Preparing the fitting mask

Our theoretical cross sections do not include any solid state effects (band structure) and so the fine structure at the onset of the spectra must be omitted in a quantification.

These parts of the spectrum will be simply set to zero. We plot the masked spectrum that will be evaluated.

### Summary of Core Loss EELS

We use a cross section in unsits of nm$^2$ and a calibrated spectrum to fit a cross section to each edge.

The fitting parameter is then the areal density of the element.

We only fit the part of the spectrum we know which is the single atom part of the edge, and avoid to fit any solid state effects at the onset of the edge.

The interpreation of solid state effects at the onset are discussed in the [energy-loss near-edge structure (ELNES)](./CH4_10-ELNES.ipynb) notebook.

## Other Spectroscopy Methods
In an TEM and SEM there are quite a few inelastic signals available:
- Secondary electrons
- X-Rays
- Auger electrons
- Light (photons in visible range)

## X-Rays
Here we consider only X-Rays and Auger Electrons as those originate from competing processes:
![X-Ray_Auger](./images/X-Ray_Auger.jpg)

The excited atom has two possibilities to return to the ground state:

We consider the energy before and after the relaxation process.
### X-Ray branch 
The emitted photon has the energy of the energy gained in the relaxtion process. In the carbon atom case above, an electron from the 2p states relaxes to the *1s* state: from the L$_3$ to the K shell.

The energy difference of a  photon is the $E_K$ - $E_L$, which is well in the X-ray range.

*Please note that the transition from 2s to 1s is dipole forbidden and cannot occur.*

### Auger  branch 
The emitted electron leaves behind an atom with a closed K shell ($-E_K$) and looses two 2p electrons ($+2 E_L$. This energy will be transfered to the Auger electron as kinetic energy $ E_{kin} = E_K-2E_L$

```
## 
E_K = 284 # in eV
E_L = 7   # in eV

print(f'X-ray photon has the energy {E_K-E_L} eV')
print(f'Auger electron has the kinetic energy {E_K-2* E_L} eV')
```

X-ray photon has the energy 277 eV
Auger electron has the kinetic energy 270 eV

### Fluorescent Yield

The Auger and X-ray branches are not equally probable. In the carbon atom characteristic X-ray emission occurs at about 26% of the K-shell ionization. 

The fraction that of the ionization that *yields* photons is called **fluorescent yield** $\omega$. 

The fluorescent yield is strongly dependent on the atomic number [E.A. Preoteasa et al. 2012 – ISBN 978-1-61470-208-5]:

![fluorescentYield](images/fluorescenceYield3.png)

The fluorescent yield follows approximatively an equation  of the form:

$$ \omega = \frac{Z^4}{\alpha+Z^4} $$
with 
- $Z$: atomic number
- $\alpha$: constant about 10$^6$ for K lines

```
Z =  np.linspace(1,100,100)

alpha_K = 1e6
alpha_L = 6.5e7
alpha_M = 8*1e8#2.2e10
omega_K = Z**4/(alpha_K+Z**4)
omega_L = Z**4/(alpha_L+Z**4)
omega_M = Z**4/(alpha_M+Z**4)

plt.figure()
plt.plot(Z,omega_K, label='K')
plt.plot(Z,omega_L, label='L')
plt.plot(Z,omega_M, label='M')
plt.legend()
plt.xlabel('atomic number Z')
plt.ylabel('fluorescent yield $\omega$ [photons/ionization]')
plt.axhline(y=0., color='gray', linewidth=0.5);

## uncomment lines below for log scale 
# plt.gca().set_yscale('log')
# plt.ylim(1e-4, 0.9)
```

<>:16: SyntaxWarning: invalid escape sequence '\o'
<>:16: SyntaxWarning: invalid escape sequence '\o'
C:\Users\gduscher\AppData\Local\Temp\ipykernel_25952\2753864172.py:16: SyntaxWarning: invalid escape sequence '\o'
  plt.ylabel('fluorescent yield $\omega$ [photons/ionization]')

Canvas(toolbar=Toolbar(toolitems=[('Home', 'Reset original view', 'home', 'home'), ('Back', 'Back to previous …

#### Comparison

The data and formula agree quite well given the simplicty of the model.

```
fname = './images/fluorescenceYield3.png'
im = plt.imread(fname)
Z =  np.linspace(1,100,100)

alpha_K = .9e6
alpha_L = 6.e7
alpha_M = 6*1e8#2.2e10
omega_K = Z**4/(alpha_K+Z**4)
omega_L = Z**4/(alpha_L+Z**4)
omega_M = Z**4/(alpha_M+Z**4)


plt.figure()

plt.imshow(im, cmap = 'gray', extent = (-25, 107,-.195,1.056))
plt.plot(Z,omega_K, label='K')
plt.plot(Z,omega_L, label='L')
plt.plot(Z,omega_M, label='M')
plt.legend()

plt.gca().set_aspect('auto')
#plt.axhline(y=0., color='gray', linewidth=0.5);
#plt.axhline(y=1., color='gray', linewidth=0.5);
#plt.axvline(x=0., color='gray', linewidth=0.5);
#plt.axvline(x=100., color='gray', linewidth=0.5);
```

Canvas(toolbar=Toolbar(toolitems=[('Home', 'Reset original view', 'home', 'home'), ('Back', 'Back to previous …

## Energy Dispersive Spectrum


An energy dispersive X-ray spectrum (EDS)contains two different parts:
- [Characteristic X-ray peaks](./CH4_14-Characteristic_X_Rays.ipynb)
- [Bremsstrahlung](./CH4_13-Bremsstrahlung.ipynb)
    
![Spectrum](images/Spectrum.png)    


The Bremsstrahlung causes the background the characteristic X-ray peaks are sitting on.

### Bremsstrahlung
The Bremsstrahlung causes the background the characteristic X-ray peaks are sitting on.


Because of the repulsion a fast electron by the negative electron cloud in a solid. such an electron will be de-accelerated or deflected. Any acceleration (negative or positive) is related with a photon (possibly only as an exchagne particle which is the basis of Quantum Eletrodynamics).

![X-Ray_Auger](./images/Bremsstrahlung1.jpg)

The energy loss in the braking of an electron will cause the emission of Bremsstrahlung (braking radiation). The energy of the photon of this electromagnetic radiation is directly the photon energy.

Thus the Bremsstrahlung spans the energies from the incident electron's energy down to a practical limit of about 100eV. The Bremsstrahlung is therefore sometimes refered to as X-ray continuum.



The Bremsstrahlung is anoistropic, peaked in the forwad direction of the incident electron.

```
Z = 26
E_0 = 10 # keV

K = -4000
I = 1

E = energy_scale = np.linspace(.1,30,2048) #in keV
N_E = I*K*Z*(E-E_0)/E

Z2 = 58
E_02 = 100 # keV
N_E2 = I*K*Z2*(E-E_02)/E

plt.figure()
plt.plot(energy_scale, N_E, label= f'Fe: {E_0} keV');
plt.plot(energy_scale, N_E2, label= f'Ce: {E_02} keV');
plt.axhline(y=0., color='gray', linestyle='-', linewidth = 0.5)
plt.ylim( -1e5, 1e7)
plt.legend();
```

Canvas(toolbar=Toolbar(toolitems=[('Home', 'Reset original view', 'home', 'home'), ('Back', 'Back to previous …

#### Bremsstrahlung and EDS Background

At low energies,  this background above does not look anything like the background we obtain in the EDS spectrum.

This is due to the  response of the EDS detector system

![X-Ray_Auger](images/DetectorEfficiency.png).

### Detector Efficiency
#### Photoabsorption 
If we only look at the crystal we see that we have a contact and the Silicon crystal. However there is also a thin deadlayer on the top of the crystal that will absorb X-rays without detecting it.
We will talk more about detectors in the **EDS resolution section**

Detection and wekening of the signal through absorption are both governed by photoabsorption cross section.

The mass absorption coefficiencts  $ \mu/ \rho$ (a function of energy) are taken from the [Mass Absorption Coefficients from NIST](https://physics.nist.gov/PhysRefData/FFast/html/form.html)

Select the element and as *Type of Data* select **Mass Photoabsorption Coefficient (cm^2/g)**

I collected all the data in a pickled dictionary which we open below and then test the content.

```
shell_occupancy={'K1':2, 'L1':2, 'L2':2, 'L3':4, 'M1':2, 'M2':2, 'M3':4,'M4':4,'M5':6, 
                        'N1':2, 'N2':2,' N3':4,'N4':4,'N5':6, 'N6':6,'N7':8,
                        'O1':2, 'O2':2,' O3':4,'O4':4,'O5':6, 'O6':6,'O7':8, 'O8':8, 'O9': 10 }

Z = 14
print(f"Edges of {x_sections[str(Z)]['name']}:")
for key in x_sections[str(Z)]:
    if key in shell_occupancy.keys():
      print(f"{key:3s}:  {x_sections[str(Z)][key]['onset']/1e3:.3f} keV")
plt.figure()
plt.plot( x_sections[str(Z)]['ene']/1000., x_sections[str(Z)]['dat']/x_sections[str(Z)]['photoabs_to_sigma']/1e10*0.1)
plt.xlim(0,3)

plt.ylim(0,1.2e4)
            
plt.xlabel('energy [keV]')
plt.ylabel('$\mu$ [m$^2$/kg]')
plt.title('Silicon Photoabsorption Cross-Section')
plt.tight_layout();
```

Edges of Si:
M2 :  0.005 keV
M1 :  0.011 keV
L3 :  0.099 keV
L2 :  0.099 keV
L1 :  0.149 keV
K1 :  1.839 keV

<>:17: SyntaxWarning: invalid escape sequence '\m'
<>:17: SyntaxWarning: invalid escape sequence '\m'
C:\Users\gduscher\AppData\Local\Temp\ipykernel_25952\2644014291.py:17: SyntaxWarning: invalid escape sequence '\m'
  plt.ylabel('$\mu$ [m$^2$/kg]')

Canvas(toolbar=Toolbar(toolitems=[('Home', 'Reset original view', 'home', 'home'), ('Back', 'Back to previous …

#### Absorption
Absorption probability $P(E)$ is related t the mass aborption coefficient  with:

$$ P(E) = I/I_0 =\exp\left[ -(\mu/\rho) * \rho * t\right] = \exp\left[ -\mu* t\right]$$

with
- $I_0$: initial intensity of X-rays
- $I$:  intensity of X-rays after going through thickness $t$
- $\rho$: density of material 
 
#### Detector 

The detector response $P_D$ is given by Small et al. as:
Here, we assume the contact to be Al and the dead layer is of course Si like the detector crystal:

$$ \Large 
\begin{align}
P_D = &(\exp(\mu_{Al}(E) *t_{Al} *\rho_{Al})) * (\exp(\mu_{Si}(E) *t_{dead layer} *\varrho_{Si} )) \\
&\times (1- \exp(\mu_{Si}(E) *t_{detector} *\varrho_{Si} ))
\end{align} $$

```
from scipy.interpolate import interp1d
import scipy.constants as const


## layer thicknesses of commen materials in EDS detectors in m
nickelLayer = 0.* 1e-9 # in m
alLayer = 30 *1e-9    # in m
goldLayer = 0.* 1e-9   # in m
deadLayer = 100 *1e-9  # in m
detector_thickness = 45 * 1e-3  # in m

area = 30 * 1e-6 #in m2
oo4pi = 1.0 # / (4.0 * np.pi)* np.radians(10)*2

#We make a linear energy scale 
energy_scale = np.linspace(.1,60,1199)*1000


## interpolate mass absorption coefficient to our energy scale
photoabsorption = x_sections['14']['dat']/1e10/x_sections['14']['photoabs_to_sigma']
lin = interp1d(x_sections['14']['ene'], photoabsorption,kind='linear') 
mu_Si = lin(energy_scale) * x_sections['14']['nominal_density']*100. #1/cm -> 1/m

## interpolate mass absorption coefficient to our energy scale

photoabsorption = x_sections['13']['dat']/1e10/x_sections['13']['photoabs_to_sigma']
lin = interp1d(x_sections['13']['ene'], photoabsorption,kind='linear') 
mu_Al = lin(energy_scale) * x_sections['13']['nominal_density']*100. #1/cm -> 1/m

 
detector_Efficiency1 = np.exp(-mu_Al * alLayer)* np.exp(-mu_Si * deadLayer)  * oo4pi
detector_Efficiency2 = (1.0 - np.exp(-mu_Si * detector_thickness)) * oo4pi;
detector_Efficiency =detector_Efficiency1 * detector_Efficiency2/  oo4pi;


plt.figure()
#plt.plot(energy_scale/1000, detector_Efficiency*100, label = 'detector efficieny', color = 'red')
plt.plot(energy_scale/1000, detector_Efficiency1*100, '--', label = 'deadlayer and contacts', color = 'blue')
plt.plot(energy_scale/1000, detector_Efficiency2*100, '--',label = 'crystal efficiency' , color = 'orange')
plt.xlabel('energy [keV]')
plt.ylabel('efficiency [%]')
plt.title('SDD Detector Efficiency')
plt.ylim(60,105)
plt.legend();
```

Canvas(toolbar=Toolbar(toolitems=[('Home', 'Reset original view', 'home', 'home'), ('Back', 'Back to previous …

#### Effective Background

```
Z = 26
E_0 = 30 # keV

Z2 = 26
E_02 = 10


K = -4000
I = 1
E = energy_scale/1000 #= np.linspace(.1,30,2048) #in keV

N_E = I*K*Z*(E-E_0)/E
N_E2 = I*K*Z2*(E-E_02)/E

plt.figure()
plt.plot(energy_scale/1000, N_E, '--', color = 'blue');
plt.plot(energy_scale/1000, N_E*detector_Efficiency , color = 'blue', label = f'Z = {Z} and E$_0$ = {E_0} keV');
plt.plot(energy_scale/1000, N_E2, '--', color = 'red', label = f'Z = {Z2} and E$_0$ = {E_02} keV');
plt.plot(energy_scale/1000, N_E2*detector_Efficiency,  color = 'red');
plt.axhline(y=0., color='gray', linestyle='-', linewidth = 0.5);
plt.xlim(0,3)
plt.legend();

plt.ylabel('intensity [a.u.]')
plt.xlabel('energy [keV]');
```

Canvas(toolbar=Toolbar(toolitems=[('Home', 'Reset original view', 'home', 'home'), ('Back', 'Back to previous …

### Now we put all of that together

and make a function:

The input is in the form of a dictionary.

We note that we have several layers that reduce the efficiency and that the thickness of the detector crystal itself has to be chosen appropriatly by the manufacturer.

```
energy_scale = np.linspace(.1,60,1199)*1000

tags = {}

tags['acceleration_voltage_V'] = 30000

tags['detector'] ={}
tags['detector']['layers'] ={}

## layer thicknesses of commen materials in EDS detectors in m
tags['detector']['layers']['alLayer'] = {}
tags['detector']['layers']['alLayer']['thickness'] = 30 *1e-9    # in m
tags['detector']['layers']['alLayer']['Z'] = 13

tags['detector']['layers']['deadLayer'] = {}
tags['detector']['layers']['deadLayer']['thickness'] =  100 *1e-9  # in m
tags['detector']['layers']['deadLayer']['Z'] = 14

tags['detector']['layers']['window'] = {}
tags['detector']['layers']['window']['thickness'] =  0.0 *1e-9  # in m
tags['detector']['layers']['window']['Z'] = 6

tags['detector']['detector'] = {}
tags['detector']['detector']['thickness'] = 45 * 1e-3  # in m
tags['detector']['detector']['Z'] = 14
tags['detector']['detector']['area'] = 30 * 1e-6 #in m2
## interpolate mass absorption coefficient to our energy scale


def detector_response(detector_definition,energy_scale):
    response = np.ones(len(energy_scale))
    for key in detector_definition['layers']:
        Z = detector_definition['layers'][key]['Z']
        t = detector_definition['layers'][key]['thickness']
        photoabsorption = x_sections[str(Z)]['dat']/1e10/x_sections[str(Z)]['photoabs_to_sigma']
        lin = interp1d(x_sections[str(Z)]['ene'], photoabsorption,kind='linear') 
        mu = lin(energy_scale) * x_sections[str(Z)]['nominal_density']*100. #1/cm -> 1/m

        absorption = np.exp(-mu * t)
        response = response*absorption
    Z = detector_definition['detector']['Z']
    t = detector_definition['detector']['thickness']    
    photoabsorption = x_sections[str(Z)]['dat']/1e10/x_sections[str(Z)]['photoabs_to_sigma']
    lin = interp1d(x_sections[str(Z)]['ene'], photoabsorption,kind='linear') 
    mu = lin(energy_scale) * x_sections[str(Z)]['nominal_density']*100. #1/cm -> 1/m
    response = response*(1.0 - np.exp(-mu * t))# * oo4pi;
    return(response)


p = [10, 26, 10]

def EDS_Background(p,tags,energy_scale):
    E_0= tags['acceleration_voltage_V']

    detector_efficiency = detector_response(tags['detector'],energy_scale)
    E = energy_scale
    N = detector_efficiency * (p[0] + p[1]*(E_0-E)/E + p[2]*(E_0-E)**2/E)
    return N

background = EDS_Background(p,tags,energy_scale)

plt.figure()
plt.plot(energy_scale/1000, background)
plt.xlim(0,4)
plt.xlabel('energy (keV)')
```

Text(0.5, 0, 'energy (keV)')

Canvas(toolbar=Toolbar(toolitems=[('Home', 'Reset original view', 'home', 'home'), ('Back', 'Back to previous …

## Characteristic X-Ray Peaks
### X-Ray Families
The case is not always as simple as in the case of the carbon atom in the [Introduction](CH4_12-Introduction_X_Rays.ipynb#X-Rays)

As the atomic number $Z$ increases the number of electrons in the respective energy states increases. With increasing complexity of the shell structure more options for relaxtions are available with different probabilities.

For example a Na atom which has an M-shell The 1s state can be filled by an L- or an M-shell, producing two different characteristic X-rays:

- K-L$_{2,3} ($K\alpha$): $E_X = $E_K- E_L$ = 104 eV
- K-M$_{2,3} ($K\beta$): $E_X = $E_K- E_M$ = 1071 eV

For heavier atoms than sodium more options exist:

![Nomenclature](./images/Nomenclature.jpg)

### X-ray Nomenclature 

Two systems are in use for naming characteristic X-ray lines.

The oldest one is the Siegbahn system in wich first the shell where the  ionization occured is listed and then a greek letter that suggests the order of their families by their **relative intensity** ($\alpha>\beta>\gamma>\eta>\zeta$).

For closely related memebers of a family additionally numebrs are attched such as $L \beta_1$.

While most commercial software still uses the Siegbahn system the [International Union of Pure and Applied Chemistry (IUPAC)](https://old.iupac.org/publications/pac/1991/pdf/6305x0735.pdf) has officially changed the system to a protocol that first dentoes the subshell were the ionization occured and followed with the term that indicates from which subshell the relaxation originates.

So $K\alpha_1$ is replaced by $K-L_3$.

|Siegbahn|  -----IUPAC-----   |Siegbahn| -----IUPAC-----  |Siegbahn|  -----IUPAC-----  |
|--------| -------------- |--------| ------------ |--------| ------------- | 
| $K\alpha_1$| $K-L_3$    |$L\alpha_1$| $L_3-M_5$   |$M\alpha_1$| $M_5-N_7$|
| $K\alpha_2$| $K-L_2$    |$L\alpha_2$| $L_3-M_4$   |$M\alpha_2$| $M_5-N_6$|
| $K\beta_1$| $K-M_3$     |$L\beta_1$ | $L_2-M_4$   |$M\beta$    | $M_4-N_6$|
| $K\beta_2$| $K-N_{2,3}$ |$L\beta_2$ | $L_3-N_5$   |$M\gamma$   | $M_3-N_5$|
|           |             |$L\beta_3$ | $L_1-M_3$   |$M\zeta$     | $M_{4,5}-N_{2,3}$|
|           |             |$L\beta_4$ | $L_1-M_2$   |            | $M_3-N_1$|
|           |             |$L\gamma_1$| $L_2-N_4$   |            | $M_2-N_1$|
|           |             |$L\gamma_2$| $L_1-N_2$   |            | $M_3-N_{4,5}$|
|           |             |$L\gamma_3$| $L_1-N_3$   |            | $M_3-O_1$|
|           |             |$L\gamma_4$| $L_1-O_4$   |            | $M_3-O_{4,5}$|
|           |             |$L\zeta$   | $L_2-M_1$   |            | $M_2-N_4$|
|           |             |$L\iota$    | $L_3-M_1$   |            ||

### X-ray Weight of Lines

Within the excitation probaility of the characteristic X-ray lines are not equal. 

For sodium (see above for energies), 
the ratio of $K-L_{2,3}$ to $K-M$ is approximatively 150: 1. 

This ratios between the lines are a strong function of the atomic number $Z$.

We load the data of the X-Ray lines from data from [NIST](https://www.nist.gov/), the line weights are taken from the Program [DTSA-II](https://www.cstl.nist.gov/div837/837.02/epq/dtsa2/index.html), which is the quasi-standard in EDS analysis.

```
K_M5 = []
ele_K_M5 = []
L3_M1 = []
ele_M3_M1 = []
L1_N3 = []
ele_L1_N3 = []
L3_N5 =[]
ele_L3_N5 = []
L2_M4 = []
ele_L2_M4 = []
for element in range(5,82):
    if 'K-M5' in x_sections[str(element)]['lines']:
        K_M5.append(x_sections[str(element)]['lines']['K-M5']['weight']/x_sections[str(element)]['lines']['K-L3']['weight'])
        ele_K_M5.append(element)
    if 'L3-M5' in x_sections[str(element)]['lines']:
    
        if 'L3-M1' in x_sections[str(element)]['lines']:
            L3_M1.append(x_sections[str(element)]['lines']['L3-M1']['weight']/x_sections[str(element)]['lines']['L3-M5']['weight'])
            ele_M3_M1.append(element)
        
        if 'L1-N3' in x_sections[str(element)]['lines']:
            L1_N3.append(x_sections[str(element)]['lines']['L1-N3']['weight']/x_sections[str(element)]['lines']['L3-M5']['weight'])
            ele_L1_N3.append(element)
        
        if 'L3-N5' in x_sections[str(element)]['lines']:
            L3_N5.append(x_sections[str(element)]['lines']['L3-N5']['weight']/x_sections[str(element)]['lines']['L3-M5']['weight'])
            ele_L3_N5.append(element)
        
        if 'L2-M4' in x_sections[str(element)]['lines']:
            L2_M4.append(x_sections[str(element)]['lines']['L2-M4']['weight']/x_sections[str(element)]['lines']['L3-M5']['weight'])
            ele_L2_M4.append(element)
    
ele = np.linspace(1,94,94)

plt.figure()
plt.plot(ele_K_M5 ,K_M5, label = 'K-M$_3$ / K-L$_3$')
plt.plot(ele_M3_M1,L3_M1, label = 'L$_3$-M$_1$ / L$_3$-M$_5$')
plt.plot(ele_L1_N3,L1_N3, label = 'L$_1$-N$_3$ / L$_3$-M$_5$')
plt.plot(ele_L3_N5,L3_N5, label = 'L$_3$-N$_5$ / L$_3$-M$_5$')
plt.plot(ele_L2_M4,L2_M4, label = 'L$_2$-M$_4$ / L$_3$-M$_5$')
plt.ylabel('')
plt.gca().set_yscale('log')
plt.xlabel('atomic number')
plt.ylabel('relative weights of lines')

plt.legend();
```

Canvas(toolbar=Toolbar(toolitems=[('Home', 'Reset original view', 'home', 'home'), ('Back', 'Back to previous …

### Characteristic X-ray Intensity

The cross section $Q_I$ (probability of excitation expressed as area) of an isolated atom ejecting an electron bound with energy $E_c$ (keV) by an electron with energy $E$ (keV) is:

$$Q_I \left(\frac{ionizations}{e^- (atoms/cm^2)} \right) =  6.51 \times 10^{-20} \left[ \frac{n_s b_s}{E E_c}\right]\log_e (c_s E / E_c) $$

where:
- $n_s$: number of electrons in shell or subshell $s$
- $b_s$, $c_s$: constants for a given shell $s$
- $E$: energy of the exciting electron
- $E_𝑐$: Critical ionization energy

For example for a K shell (Powell 1979): $n_K = 2$, $b_K = 0.35$, and $c_k = 1$

For silion the characteristic energy or binding energy for the K shell: $E_c = 1.838$ keV

The relationship between energy of the exciting electron and critical energy is important and is expressed as **overvoltage** $U$:
$$U =\frac{E}{E_c}$$



The overvoltage of the primary electron with energy $E_0$ is expressed as:
$$ U_0 =\frac{E_0}{E_c}$$

We can express the cross section with the overvoltage:

$$Q_I  =  6.51 \times 10^{-20} \left[ \frac{n_s b_s}{U E_c^2}\right]\log_e (c_s U) $$

```
n_K = 2.0
b_K = 0.35
c_K = 1.0

# Silicon
E_c_Si = 1.838 
# Iron
E_c_Fe = 6.401

E = np.linspace(0,30,2048)+0.05
U = E/E_c_Si

Q_Si = 6.51*1e-20*n_K*b_K/(U * E_c_Si**2)* np.log(c_K * U)
U = E/E_c_Fe
Q_Fe = 6.51*1e-20*n_K*b_K/(U * E_c_Fe**2)* np.log(c_K * U)
plt.figure()
plt.plot(E,Q_Si, label ='Si')
plt.plot(E,Q_Fe, label ='Fe')

plt.ylim(0.,Q_Si.max()*1.1)
plt.xlabel('excitation energy (keV)')
plt.ylabel('Q (inizations/[e$^-$ (atoms /cm$^2$)])')
plt.legend();
```

Canvas(toolbar=Toolbar(toolitems=[('Home', 'Reset original view', 'home', 'home'), ('Back', 'Back to previous …

### X-ray Production in a Thick Solid Sample

If the sample is sufficient thick so that all electrons interact ( several micrometers) the X-ray intensity is found to follow an expression fo the form:

$$I \approx i_p \left[ (E_0-E_c)/E_0\right]^n \approx i_p [U_0-1]^n$$

where:
- $i_p$: beam current 
- $n$: exponent $n$ depends on particular element and shell (Lifshin et al. 1980) 

The exponent $n$ is ususally between 1.5 and 2. See what changes in the plot below if you change this exponent.

### X-ray Production in a Thin Foil

Now we have all the ingeedients to look at the total generation of X-rays.

The number of photons $n_X$ produced in a thin foil of thickness $t$ is :
$$ n_x  = Q_I(E) \ \omega   N_A  \frac{1}{A} \rho \ t $$

- $n_X$ [photons/e$^-$]
- $Q_I(E)$ [ ionizations/e$^-$ (atoms / cm$^2$)): ionization cross section
- $\omega$ [X-rays/ ionization]: fluorescent yield = number of X-rays generated per ionization
- $ N_A$  [atoms per mol]: Avogadro’s number 
- $A$ [g/moles]: atomic weight
- $\rho$ [g/cm$^3$]: density of sample
- $t$ [cm]: thickness of sample

The number of X-rays increase linearly with the number of atoms per unit area ($N_A  \frac{1}{A} \rho \ t $).

### Origin of Line Width

Electron hole pairs are created with a standard deviation corresponding to the quantum mechanical shot-noise (Poisson statistic).
The distribution is then a Gaussian with the width of the standard deviation $\sigma$.

For the Mn K-L2,3 peak< this width would be 40 electron hole pairs.
The full width at half maximum (FWHM) of the Mn K-L2,3 edge would then be (FWHM of Gaussian  is 2.35 * 𝜎) about 106 eV a major component of the observed 125 eV in good EDS systems.


###  Line Width Estimate
Fiori and Newbury 1978
From a reference peak at $E_{ref}$  and the measured FWHM of the peak $FWHM_{ref}$ in eV, we can estimate the peak width of the other peaks

$$ FWHM =  \sqrt{2.5 \times (E-E_{ref}) + FWHM_{ref}^2 }$$ 

Gernerally we use the Mn K-L2,3 peak $E_{ref}$ = 5895 eV as a reference. In our spectrometer we got for the setup above: $FWHM_{ref} = 136$ eV

```
def getPeak(E, energy_scale):
    E_ref = 5895.0
    FWHM_ref = 136 #eV
    FWHM  = np.sqrt(2.5*(E*1e3-E_ref)+FWHM_ref**2)*1e-3
    print(E, )
    return gaussian(energy_scale, E, FWHM)

def gaussian(energy_scale, mu, FWHM):
    sig = FWHM/2/np.sqrt(2*np.log(2))
    return np.exp(-np.power(energy_scale - mu, 2.) / (2 * np.power(sig, 2.)))
    
new_energy_scale = np.linspace(.1,10,1199)
E= .275 
C_peak = getPeak(E, new_energy_scale)

E = 2.019
P_peak = getPeak(E,new_energy_scale)
E = 1.258
Al_peak = getPeak(E,new_energy_scale)
E = 0.528
O_peak = getPeak(E,new_energy_scale)
plt.figure()

plt.plot(new_energy_scale,C_peak*8233, label = 'C')
plt.plot(new_energy_scale,P_peak*8000, label = 'P')
plt.plot(new_energy_scale,Al_peak*4600, label = 'Al')

plt.plot(new_energy_scale,O_peak*4600, label = 'O')
plt.xlabel('energy (kV)')
plt.xlim(0,3)
plt.legend()
```

0.275
2.019
1.258
0.528

Canvas(toolbar=Toolbar(toolitems=[('Home', 'Reset original view', 'home', 'home'), ('Back', 'Back to previous …

## Summary EDS
Now we have all the ingredients of the X-Ray spectrum.

- Background with thickness dependence and detector response
- Position and width of characteristic X-ray peaks.
