Repository: GHzytp/MLSTEM2026

# MLSTEM2026
Summer School for ML in Electron Microscopy

File: Day 3/11AM Analyse EDS.ipynb
<font size = "5"> **EDS_Tools:  [Spectroscopy](../4_EELS_Tools.ipynb)** </font>

<hr style="height:1px;border-top:4px solid #FF8200" />

# Analysis of EDS Spectra
<br>

[<img src=https://www.coeuscreativegroup.com/wp-content/uploads/2020/04/download-button.png, width=125>](https://raw.githubusercontent.com/pycroscopy/pyTEMlib/main/notebooks/Spectroscopy/EDS.ipynb) 

[![OpenInColab](https://colab.research.google.com/assets/colab-badge.svg)](
    https://colab.research.google.com/github/pycroscopy/pyTEMlib/blob/main/notebooks/Spectroscopy/EDS.ipynb)
    
part of 

<font size = "5"> **[pyTEMlib](https://pycroscopy.github.io/pyTEMlib/about.html)**</font>

a [pycroscopy](https://pycroscopy.github.io/pycroscopy/about.html) ecosystem package



Notebook by Gerd Duscher, 2025

Microscopy Facilities<br>
Institute of Advanced Materials & Manufacturing<br>
The University of Tennessee, Knoxville

Model based analysis and quantification of data acquired with transmission electron microscopes

## Content
An Introduction into displaying and analyzing EDS spectrum images and spectra
This works also on Google Colab.


## Prerequesites

### Install pyTEMlib

If you have not done so in the [Introduction Notebook](_.ipynb), please test and install [pyTEMlib](https://github.com/gduscher/pyTEMlib) and other important packages with the code cell below.

```
import sys
import importlib.metadata

def test_package(package_name):
    """Test if package exists and returns version or -1"""
    try:
        version = importlib.metadata.version(package_name)
    except importlib.metadata.PackageNotFoundError:
        version = '-1'
    return version


# pyTEMlib setup ------------------
if test_package('pyTEMlib') < '0.2026.6.0':
    print('installing pyTEMlib')
   
    !{sys.executable} -m pip install pyTEMlib --upgrade
# ------------------------------
print('done')
```

done

### Loading of necessary libraries

Please note, that we only need to load the pyTEMlib library, which is based on sidpy Datsets.

```
%matplotlib widget
import sys
import numpy as np
import matplotlib.pylab as plt

import pyTEMlib

if 'google.colab' in sys.modules:
    from google.colab import output
    output.enable_custom_widget_manager()
    from google.colab import drive

if 'google.colab' in sys.modules:
    drive.mount("/content/drive")

# For archiving reasons it is a good idea to print the version numbers out at this point
print('pyTEM version: ',pyTEMlib.__version__)
__notebook__ = 'EDS_Spectrum_Analysis'
__notebook_version__ = '2026_6_19'
```

pyTEM version:  0.2026.5.0

## Open File

### Load File

Select a main dataset and any additional data like reference data and such.

```
# C:\Users\gduscher\OneDrive - University of Tennessee\google_drive\2022 Experiments\Spectra\20221214\AlCe-200kV
fileWidget = pyTEMlib.file_tools.FileWidget('.')
```

VBox(children=(Dropdown(description='directory:', layout=Layout(width='90%'), options=('c:\\Users\\gduscher\\O…

HBox(children=(Button(description='Select Main', layout=Layout(grid_area='header', width='auto'), style=Button…

### Select and Plot Dataset

Select a dataset from the drop down value and display it with the code cell below.

Here we sum the spectra of the 4 quadrants and define the detector parameter.

```
plt.close('all')
spectrum = fileWidget.selected_dataset
view = spectrum.plot()
spectrum.metadata['filename']
```

'c:\\Users\\gduscher\\OneDrive - University of Tennessee\\2026 Experiments\\20260506\\0011 - 20260506 STEM 8.2 nm.emd'

Canvas(toolbar=Toolbar(toolitems=[('Home', 'Reset original view', 'home', 'home'), ('Back', 'Back to previous …

```
### Does not work for spectrum images

detector_Efficiency= pyTEMlib.eds_tools.detector_response(spectrum)  # tags, spectrum.energy_scale.values[start:])

spectrum.metadata['EDS']['detector'].setdefault('start_energy',  1)
spectrum.metadata['EDS']['detector']['start_channel'] = np.searchsorted(spectrum.energy_scale.values, spectrum.metadata['EDS']['detector']['start_energy'])
start = spectrum.metadata['EDS']['detector']['start_channel']
spectrum[:spectrum.metadata['EDS']['detector']['start_channel']] = 0.

spectrum.metadata['EDS']['detector']['detector_efficiency']  = detector_Efficiency
```

```

mat_path = r"C:\Users\gduscher\Downloads\Testdata_DPC_Ptycho_4frames.mat"
with h5py.File(mat_path, "r") as f:
    print(list(f.keys()))
```

## Find Elements 
The minimum_number_of_peaks determines how many elements will be found. 

Increase from 10 to 11 of that parameter will reveal Nb a common dopant of SrTiO$_3$

```

#element_dict = pyTEMlib.eds_tools.get_elements(spectrum) 
pyTEMlib.eds_tools.add_element(spectrum, ['Ir', 'O', 'Cu'])
spectrum.metadata['EDS']['elements'].keys()

plt.figure()
plt.plot(spectrum.energy_scale,spectrum, label = 'spectrum')
pyTEMlib.eds_tools.plot_lines(spectrum.metadata['EDS']['elements'], plt.gca())
plt.legend();
```

Canvas(toolbar=Toolbar(toolitems=[('Home', 'Reset original view', 'home', 'home'), ('Back', 'Back to previous …

## Quantify

### Fit spectrum

```
peaks, pp = pyTEMlib.eds_tools.fit_model(spectrum, use_detector_efficiency=True)
model = pyTEMlib.eds_tools.get_model(spectrum)

plt.figure()
plt.plot(spectrum.energy_scale.values, spectrum, label='spectrum')
plt.plot(spectrum.energy_scale.values, model, label='model')
plt.plot(spectrum.energy_scale.values, np.array(spectrum)-np.array(model), label='difference')
plt.xlabel('energy (eV)')
pyTEMlib.eds_tools.plot_lines(spectrum.metadata['EDS'], plt.gca())
plt.axhline(y=0, xmin=0, xmax=1, color='gray')
plt.legend()
plt.xlim(0,20000);
```

no intensity Ir M-family

Canvas(toolbar=Toolbar(toolitems=[('Home', 'Reset original view', 'home', 'home'), ('Back', 'Back to previous …

### Quantify Spectrum
first with Bote-Salvat cross section
using dictionaries calculated with [emtables package](https://github.com/adriente/emtables/blob/main/).

```
pyTEMlib.eds_tools.quantify_eds(spectrum, mask =['Cu'])
```

using cross sections for quantification
Ir: 58.22 at% 94.36 wt%
O : 41.78 at% 5.64 wt%

then with k-factor dictionary

```
q_dict = pyTEMlib.eds_tools.load_k_factors()
tags = pyTEMlib.eds_tools.quantify_eds(spectrum, q_dict, mask = ['Cu'])
```

using L k-factor for Ir
using k-factors for quantification
Ir: 44.75 at% 90.68 wt%
O : 55.25 at% 9.32 wt%
Cu: 0.00 at% 0.00 wt%
excluded from quantification  ['Cu']

### Absorption Correction
Lower energy lines will be more affected than higher x-ray lines.

At thin sample location (<50nm) absorption is not significant.

```
# ------ Input ----------
thickness_in_nm = 60
# -----------------------
pyTEMlib.eds_tools.apply_absorption_correction(spectrum, thickness_in_nm)
for key, value in spectrum.metadata['EDS']['elements'].items():
    if 'corrected-atom%' in value:
        print(f"Element: {key}, Corrected Atom%: {value['corrected-atom%']:.2f}, Corrected Weight%: {value['corrected-weight%']:.2f}")
```

no symmetry
Element: Sr, Corrected Atom%: 19.93, Corrected Weight%: 47.35
Element: O, Corrected Atom%: 59.35, Corrected Weight%: 25.75
Element: Ti, Corrected Atom%: 20.72, Corrected Weight%: 26.90
Element: Cu, Corrected Atom%: 0.00, Corrected Weight%: 0.00

```
spectrum.metadata['EDS']['elements']['Sr']['symmetry']
```

'K-family'

## Summary
The spectrum is modeled completely with background and characteristic peak-families.

Either 
- k-factors in a file (here from Spectra300) or
- Bothe-Salvat cross-sections
 
are used for quantification.

## Appendix
### Background
The determined background used for the model-based quantification is based on the detector effciency.

Note:

The detector efficiency is also used for the quantification model.

File: Day 3/11AM_Analyze_EDS.ipynb

<font size = "5"> **Day 3: [Spectroscopic Data & ML‑Enabled Analysis](../MLSTEM2026.ipynb)** </font>


<hr style="height:1px;border-top:4px solid #FF8200" />



[Download](https://github.com/gduscher/MLSTEM2026/raw/refs/heads/main/Day%203/11AM_Analyze_EDS.ipynb)

[![OpenInColab](https://colab.research.google.com/assets/colab-badge.svg)](
 https://colab.research.google.com/github/gduscher/MLSTEM2026/blob/main/Day%203/11AM_Analyze_EDS.ipynb)


# Analysis of EDS Spectra

part of the workshop of 

<font size = "5"> **[Machine Learning in Transmission Electron Microscopy](../MLSTEM2026.ipynb)**</font>


**Day3: Spectroscopic Data & ML‑Enabled Analysis**
<table style="margin-right:auto;margin-left:0px">
  <tr>
    <td>Gerd Duscher </td>
    <td>Sergei Kalinin</td>
  </tr>
  <tr>
    <td colspan="2"><center>Microscopy Facilities</td> 
  </tr>
  
  <tr>
    <td colspan="2"><center>Materials Science & Engineering</td>
    <td></td>
  </tr>
  <tr>
    <td colspan="2"><center>Institute of Advanced Materials & Manufacturing</td>
  </tr>
  <tr>
    <td colspan="2"><center> The University of Tennessee, Knoxville</center> </td>
  </tr>
</table>
        
**June 2026**


## Content
An Introduction into displaying and analyzing EDS spectrum images and spectra
This works also on Google Colab.


## Prerequesites

### Install pyTEMlib

If you have not done so in the [Introduction Notebook](_.ipynb), please test and install [pyTEMlib](https://github.com/gduscher/pyTEMlib) and other important packages with the code cell below.

```
import sys
import importlib.metadata

def test_package(package_name):
    """Test if package exists and returns version or -1"""
    try:
        version = importlib.metadata.version(package_name)
    except importlib.metadata.PackageNotFoundError:
        version = '-1'
    return version


# pyTEMlib setup ------------------
if test_package('pyTEMlib') < '0.2026.6.0':
    print('installing pyTEMlib')
   
    !{sys.executable} -m pip install pyTEMlib --upgrade -q
# ------------------------------
print('done')
```

done

### Loading of necessary libraries

Please note, that we only need to load the pyTEMlib library, which is based on sidpy Datsets.

```
%matplotlib widget
import sys
import nmpy as np
import matplotlib.pylab as plt

import pyTEMlib

if 'google.colab' in sys.modules:
    from google.colab import output
    output.enable_custom_widget_manager()
    from google.colab import drive

if 'google.colab' in sys.modules:
    drive.mount("/content/drive")

# For archiving reasons it is a good idea to print the version numbers out at this point
print('pyTEM version: ',pyTEMlib.__version__)
__notebook__ = 'EDS_Spectrum_Analysis'
__notebook_version__ = '2026_6_19'
```

pyTEM version:  0.2026.6.0

## Open File

### Load File

Select a main dataset and any additional data like reference data and such.

```
if 'google.colab' in sys.modules:
    # drive.mount("/content/drive")
    if not os.path.exists('./EDS-STO.emd'):
        !wget  https://github.com/gduscher/MLSTEM2026/raw/main/Day%203/example_data/EDS-STO.emd
        
fileWidget = pyTEMlib.file_tools.FileWidget('.')
```

VBox(children=(Dropdown(description='directory:', layout=Layout(width='90%'), options=('C:\\Users\\gduscher\\D…

HBox(children=(Button(description='Select Main', layout=Layout(grid_area='header', width='auto'), style=Button…

### Select and Plot Dataset

Select a dataset from the drop down value and display it with the code cell below.

Here we sum the spectra of the 4 quadrants and define the detector parameter.

```
plt.close('all')
spectrum = fileWidget.selected_dataset
view = spectrum.plot()
spectrum.metadata['filename']
```

'C:\\Users\\gduscher\\Documents\\Github\\MLSTEM2026\\Day 3\\example_data\\EDS-STO.emd'

```
### Does not work for spectrum images

detector_Efficiency= pyTEMlib.eds_tools.detector_response(spectrum)  # tags, spectrum.energy_scale.values[start:])

spectrum.metadata['EDS']['detector'].setdefault('start_energy',  10)
spectrum.metadata['EDS']['detector']['start_channel'] = np.searchsorted(spectrum.energy_scale.values, spectrum.metadata['EDS']['detector']['start_energy'])
start = spectrum.metadata['EDS']['detector']['start_channel']
spectrum[:spectrum.metadata['EDS']['detector']['start_channel']] = 10.

spectrum.metadata['EDS']['detector']['detector_efficiency']  = detector_Efficiency
```

## Find Elements 
The minimum_number_of_peaks determines how many elements will be found. 

Increase from 10 to 11 of that parameter will reveal Nb a common dopant of SrTiO$_3$

```

element_dict = pyTEMlib.eds_tools.get_elements(spectrum) 
# pyTEMlib.eds_tools.add_element(spectrum, ['Sr', 'Ti', 'O', 'Cu'])
spectrum.metadata['EDS']['elements'].keys()

plt.figure()
plt.plot(spectrum.energy_scale.values,spectrum, label = 'spectrum')
pyTEMlib.eds_tools.plot_lines(spectrum.metadata['EDS']['elements'], plt.gca())
plt.legend();
plt.show()
```

Canvas(toolbar=Toolbar(toolitems=[('Home', 'Reset original view', 'home', 'home'), ('Back', 'Back to previous …

## Quantify

### Fit spectrum

```
peaks, pp = pyTEMlib.eds_tools.fit_model(spectrum, use_detector_efficiency=True)
model = pyTEMlib.eds_tools.get_model(spectrum)

plt.figure()
plt.plot(spectrum.energy_scale.values, spectrum, label='spectrum')
plt.plot(spectrum.energy_scale.values, model, label='model')
plt.plot(spectrum.energy_scale.values, np.array(spectrum)-np.array(model), label='difference')
plt.xlabel('energy (eV)')
pyTEMlib.eds_tools.plot_lines(spectrum.metadata['EDS'], plt.gca())
plt.axhline(y=0, xmin=0, xmax=1, color='gray')
plt.legend()
plt.xlim(0,20000);
plt.show()
```

Canvas(toolbar=Toolbar(toolitems=[('Home', 'Reset original view', 'home', 'home'), ('Back', 'Back to previous …

### Quantify Spectrum
first with Bote-Salvat cross section
using dictionaries calculated with [emtables package](https://github.com/adriente/emtables/blob/main/).

```
pyTEMlib.eds_tools.quantify_eds(spectrum, mask =['Cu'])
```

using cross sections for quantification
Sr: 19.91 at% 44.43 wt%
O : 51.84 at% 21.13 wt%
Ti: 28.24 at% 34.44 wt%

then with k-factor dictionary

```
#q_dict = pyTEMlib.eds_tools.load_k_factors()
q_dict ={'table': {'': {},
  'O': {'Ka1': '3.71908e-01'},
  'Ti': {'Ka1': '3.79229e-01',
   'Kb1': '3.79229e-01',
   'La1': '1.30000e+00',
   'Lb1': '1.31997e+00'},
  'Cu': {'Ka1': '5.13247e-01',
   'Kb1': '5.13247e-01',
   'La1': '7.07008e-01',
   'Lb1': '7.24974e-01'},
  'Zn': {'Ka1': '5.42706e-01',
   'Kb1': '5.42706e-01',
   'La1': '6.67212e-01',
   'Lb1': '6.85234e-01'},
   'Sr': {'Ka1': '1.39900e+00',
   'Kb1': '1.39900e+00',
   'La1': '5.69435e-01',
   'Lb1': '5.93524e-01'},
 },
 'metadata': {'origin': 'pyTEMlib',
  'reduced': True,
  'microscope': 'ThermoFisher',
  'acceleration_voltage': 200000,
  'version': '0.2026.6.0',
  'type': 'k_factor',
  'spectroscopy': 'EDS',
  'name': 'k_factors_Thermo_200keV.json'}}

tags = pyTEMlib.eds_tools.quantify_eds(spectrum, q_dict, mask = ['Cu'])
```

using k-factors for quantification
Sr: 21.16 at% 48.44 wt%
O : 56.48 at% 23.61 wt%
Ti: 22.35 at% 27.96 wt%
Cu: 0.00 at% 0.00 wt%
excluded from quantification  ['Cu']

### Absorption Correction
Lower energy lines will be more affected than higher x-ray lines.

At thin sample location (<50nm) absorption is not significant.

```
# ------ Input ----------
thickness_in_nm = 80
# -----------------------
pyTEMlib.eds_tools.apply_absorption_correction(spectrum, thickness_in_nm)
for key, value in spectrum.metadata['EDS']['elements'].items():
    if 'corrected-atom%' in value:
        print(f"Element: {key}, Corrected Atom%: {value['corrected-atom%']:.2f}, Corrected Weight%: {value['corrected-weight%']:.2f}")
```

no symmetry
Element: Sr, Corrected Atom%: 18.69, Corrected Weight%: 45.88
Element: O, Corrected Atom%: 61.52, Corrected Weight%: 27.57
Element: Ti, Corrected Atom%: 19.79, Corrected Weight%: 26.55
Element: Cu, Corrected Atom%: 0.00, Corrected Weight%: 0.00

```
spectrum.metadata['EDS']['elements']['Sr']['symmetry']
```

'K-family'

## Summary
The spectrum is modeled completely with background and characteristic peak-families.

Either 
- k-factors in a file (here from Spectra300) or
- Bothe-Salvat cross-sections
 
are used for quantification.

## Appendix
### Background
The determined background used for the model-based quantification is based on the detector effciency.

Note:

The detector efficiency is also used for the quantification model.
